Repository: VikasKumar281/Generation-of-Deformation-Mechanism-Maps-of-2219-Al-and-2219-Al-0.1-wt-Ag-Alloys-using-ANN

# ANN-Based Deformation Mechanism Maps for 2219 Al and 2219 Al–0.1 wt% Ag Alloys

## Project Overview

This project focuses on the development of Artificial Neural Network (ANN) models for predicting flow stress behavior and generating Deformation Mechanism Maps (DMMs) for:

- Alloy A: 2219 Aluminium Alloy
- Alloy B: 2219 Aluminium Alloy micro-alloyed with 0.1 wt% Silver

The objective was to accurately model hot deformation behavior using ANN and utilize the predicted flow stress values to construct processing maps and deformation mechanism maps.

---

## Objectives

- Predict flow stress using ANN.
- Optimize ANN architecture for accurate prediction.
- Generate power dissipation efficiency maps.
- Generate instability maps.
- Construct deformation mechanism maps (DMMs).
- Identify optimum hot working windows.
- Compare the deformation behavior of Alloy A and Alloy B.

---

## Experimental Parameters

### Input Parameters

- Strain
- Strain Rate
- Deformation Temperature (K)

### Output Parameter

- Flow Stress (MPa)

### Deformation Conditions

- Temperature Range: 573 K – 773 K
- Strain Rate Range: 0.001 s⁻¹ – 10 s⁻¹
- Strain Levels: 0.1 – 0.6

---

## ANN Methodology

### Data Preparation

Experimental hot compression data were collected for both alloys.

The dataset was divided into:

- Training Data (50%)
- Testing Data (35%)
- Validation Data (15%)

All input parameters were normalized before training.

### ANN Architecture

- Network Type: Feed Forward Neural Network
- Inputs: 3
- Output Neurons: 1
- Hidden Activation Function: Logsig
- Output Activation Function: Purelin
- Training Algorithm: Levenberg-Marquardt (trainlm)

### Model Selection

Multiple ANN configurations were trained and evaluated.

#### Alloy A

- Best Model: AA_08
- Hidden Neurons: 5

#### Alloy B

- Best Model: BB_11
- Hidden Neurons: 5

Selection criteria:

- Minimum RMS Error
- Lowest Percentage Deviation
- Highest Prediction Accuracy

---

# Alloy A (2219 Aluminium Alloy)

## Workflow

1. Collection of experimental flow stress data.
2. Data normalization.
3. ANN training and validation.
4. Selection of optimal ANN model (AA_08).
5. Flow stress prediction across the processing domain.
6. Calculation of strain rate sensitivity (m).
7. Generation of power dissipation efficiency maps.
8. Generation of instability maps.
9. Construction of final deformation mechanism maps.

## DMM Analysis

The DMMs were generated at different strain levels.

## Results

The ANN models successfully predicted flow stress values with high accuracy and were used to generate deformation mechanism maps for both alloys.

The generated DMMs helped identify:

- Safe processing windows
- Instability regions
- Optimum hot working conditions
- Comparative deformation behavior of Alloy A and Alloy B

---

# Deformation Mechanism Maps (DMM) - Alloy B

## Overview

This folder contains the Deformation Mechanism Maps (DMMs) generated for Alloy B (2219 Aluminium Alloy + 0.1 wt% Silver) using flow stress values predicted by the Artificial Neural Network (ANN) model.

## Purpose

The deformation mechanism maps were developed to identify safe and unsafe hot working regions under different combinations of:

- Temperature
- Strain Rate
- Strain

## Methodology

1. Experimental hot deformation data were collected.
2. ANN models were trained and validated.
3. The best ANN model (BB_11) was selected based on prediction accuracy.
4. Flow stress values were predicted across the processing domain.
5. Strain rate sensitivity (m) was determined from the predicted flow stress data.
6. Power Dissipation Efficiency (η) maps were generated.
7. Instability Parameter (ξ) maps were generated using the instability criterion.
8. Efficiency and instability maps were superimposed to construct the final Deformation Mechanism Maps (DMMs).

## Selected ANN Model

- Model: BB_11
- Architecture: 3-9-1
- Training Algorithm: Levenberg-Marquardt (trainlm)

## DMM Components

### Power Dissipation Efficiency Map (η)

The efficiency map represents the capability of the material to dissipate power through microstructural mechanisms such as:

- Dynamic Recovery (DRV)
- Dynamic Recrystallization (DRX)
- Grain Boundary Sliding

Higher efficiency regions indicate favorable deformation conditions.

### Instability Map (ξ)

The instability map identifies regions where flow instability may occur, including:

- Flow Localization
- Adiabatic Shear Bands
- Cracking
- Material Instabilities

Negative instability values indicate unsafe processing regions.

## Output

The generated deformation mechanism maps were used to:

- Identify safe hot working windows
- Locate instability regions
- Analyze deformation behavior
- Determine optimum processing parameters
- Support process design and material optimization

## Material

2219 Aluminium Alloy + 0.1 wt% Silver (Alloy B)

File: Alloy B/DMM/Evalue_Alloy_B.m
clc;
clear;
% TRAINING DATA BEGINS 

p=[0.1 0.1 0.1 0.1 0.1 0.1 0.1 0.1 0.1 0.1 0.1 0.1 0.1 0.2 0.2 0.2 0.2 0.2 0.2 0.2 0.2 0.2 0.2 0.2 0.2 0.2 0.3 0.3 0.3 0.3 0.3 0.3 0.3 0.3 0.3 0.3 0.3 0.3 0.3 0.4 0.4 0.4 0.4 0.4 0.4 0.4 0.4 0.4 0.4 0.4 0.4 0.4 0.5 0.5 0.5 0.5 0.5 0.5 0.5 0.5 0.5 0.5 0.5 0.5 0.5 0.6 0.6 0.6 0.6 0.6 0.6 0.6 0.6 0.6 0.6 0.6 0.6 0.6;
   0.001 0.001 0.001 0.01 0.01 0.1	0.1 0.1 1 1 10 10 10 0.001 0.001 0.001 0.01 0.01 0.1 0.1 0.1 1 1 10 10 10 0.001 0.001 0.001 0.01 0.01 0.1 0.1 0.1 1 1 10 10 10 0.001 0.001 0.001 0.01 0.01 0.1 0.1 0.1 1 1 10 10 10 0.001 0.001 0.001 0.01 0.01 0.1 0.1 0.1 1 1 10 10 10 0.001 0.001 0.001 0.01 0.01 0.1 0.1 0.1 1 1 10 10 10;
   573 673 773 623 723 573 673 773 623 723 573 673 773 573 673 773 623 723 573 673 773 623 723 573 673 773 573 673 773 623 723 573 673 773 623 723 573 673 773 573 673 773 623 723 573 673 773 623 723 573 673 773 573 673 773 623 723 573 673 773 623 723 573 673 773 573 673 773 623 723 573 673 773 623 723 573 673 773];

t=[191.1 133 75.4 177.7	122.4 203.7	173	117.6 197.3	161	199.1 190 151.8 205.9 133.5	73.3 190.1 123 228.4 183.1 117.4 215 164.5 220.5 203 159.2 209.6 130.3 70 192.4	121.9 236.1	183.1 114.7	217.7 159.2 226.2 202.7	158.1 210 126.4	66.7 193.8 121.4 240.7 181 112 217.4 154.3 229 199.3 154.9 207.3 118.6 61.7	191.4 117 244.1 180.3 110.1 216.5 150.5 230.9 196 151 205.7 113.3 58.5 191.8 115.6 245.9 179.2 108.8 215.6 148.3 232.3 194.4 146.8];

%---------------------------------------------------------------------------------------------------------------------------------------------------
%TESTING DATA

pt=[0.1 0.1 0.1 0.1 0.1 0.1 0.1 0.1 0.2 0.2 0.2 0.2 0.2 0.2 0.2 0.2 0.3 0.3 0.3 0.3 0.3 0.3 0.3 0.3 0.4 0.4 0.4 0.4 0.4 0.4 0.4 0.4 0.5 0.5 0.5 0.5 0.5 0.5 0.5 0.5 0.6 0.6 0.6 0.6 0.6 0.6 0.6 0.6;
    0.001 0.001 0.01 0.01 1 1 10 10 0.001 0.001 0.01 0.01 1 1 10 10 0.001 0.001 0.01 0.01 1 1 10 10 0.001 0.001 0.01 0.01 1 1 10 10 0.001 0.001 0.01 0.01 1 1 10 10 0.001 0.001 0.01 0.01 1 1 10 10;
    623 723 573 773 573 773 623 723 623 723 573 773 573 773 623 723 623 723 573 773 573 773 623 723 623 723 573 773 573 773 623 723 623 723 573 773 573 773 623 723 623 723 573 773 573 773 623 723];

tt=[161.9 97.3 189.5 97.8 194.7	135.9 199.9	175.5 167.6	96.3 204.4 95.7	217.5 136.8	215.7 182 165.6	93 209.7 93.5 226.3	131.3 216.7	178.5 162.4	90.2 212.2 92.4	228.7 126.5	215.6 172.5 156.6 85.3 212.5 87.9 230 123.3	216	168.9 152.2	81.3 214.2 87.3	230.4 120.9	217	167.1];

%---------------------------------------------------------------------------------------------------------------------------------------------------
%VALIDATION DATA

pv=[0.1 0.1 0.1 0.1 0.2 0.2 0.2 0.2 0.3 0.3 0.3 0.3 0.4 0.4 0.4 0.4 0.5 0.5 0.5 0.5 0.6 0.6 0.6 0.6;
    0.01 0.1 0.1 1 0.01 0.1 0.1 1 0.01 0.1 0.1 1 0.01 0.1 0.1 1 0.01 0.1 0.1 1 0.01 0.1 0.1 1;
    673 623 723 673 673 623 723 673 673 623 723 673 673 623 723 673 673 623 723 673 673 623 723 673];

tv=[152.2 188 143.7	182.4 159.2	205.9 149.5	191.5 159.9	208.6 148.2	189.6 160.5	208.9 145.7	185.6 157.2	209.5 143.9	182.3 156.9	210.2 142.4	180.1];


ab = 0.6;

p3=fopen('Evalue_Alloy_B_0.6_1.txt','w');
p4=fopen('Evalue_Alloy_B_0.6_2.txt','w');

intr=0.0;
s_previous=0.0;
bb_previous=0.0;

a1=max(p(1,:));
a2=max(p(2,:));
a3=max(p(3,:));

b1=min(p(1,:));
b2=min(p(2,:));
b3=min(p(3,:));

m(1)=0.8/(a1-b1);
c(1)=(0.1*a1-0.9*b1)/(a1-b1);

m(2)=0.8/(a2-b2);
c(2)=(0.1*a2-0.9*b2)/(a2-b2);

m(3)=0.8/(a3-b3);
c(3)=(0.1*a3-0.9*b3)/(a3-b3);

for cb = 573:10:773

    bb = 0.001;

    for i_num = 1:1:51

        cc = 1.5*bb;
        dd = 0.5*bb;

        bb1 = bb - 0.2*bb;
        bb2 = bb + 0.2*bb;

        cc1 = cc - 0.2*cc;
        cc2 = cc + 0.2*cc;

        dd1 = dd - 0.2*dd;
        dd2 = dd + 0.2*dd;

        pv1 = [ab ab ab ab ab ab ab ab ab;
               bb1 bb bb2 cc1 cc cc2 dd1 dd dd2;
               cb cb cb cb cb cb cb cb cb];

        pv1(2,:) = log10(pv1(2,:));

        for i = 1:3

            np(i,:) = p(i,:) .* m(i) + c(i);
            npt(i,:) = pt(i,:) .* m(i) + c(i);
            npv(i,:) = pv(i,:) .* m(i) + c(i);
            npv1(i,:) = pv1(i,:) .* m(i) + c(i);

        end

        lt = log(t);

        net = feedforwardnet(7,'trainlm');

        net.layers{1}.transferFcn = 'logsig';
        net.layers{2}.transferFcn = 'purelin';

        net = configure(net,np,lt);

        p2 = fopen('BB_23.txt','r');

        w1 = fscanf(p2,'%f',[7 3]);
        b1 = fscanf(p2,'%f',[7]);

        w2 = fscanf(p2,'%f',[1 7]);
        b2 = fscanf(p2,'%f',[1]);

        fclose(p2);

        net.IW{1,1} = w1;
        net.LW{2,1} = w2;

        net.b{1} = b1;
        net.b{2} = b2;

        y2 = net(np);
        t_act = exp(max(lt)*y2);

        y3 = net(npt);
        tt_act = exp(max(lt)*y3);

        y4 = net(npv);
        tv_act = exp(max(lt)*y4);

        y5 = net(npv1);
        tv_act1 = exp(max(lt)*y5);

        sum = 0.0;
        sum1 = 0.0;
        sum2 = 0.0;

        for i1 = 1:length(t)
            sum = sum + (t_act(i1)-t(i1))^2;
        end

        tr_err = sqrt(sum/length(t));

        for i1 = 1:length(tt)
            sum1 = sum1 + (tt_act(i1)-tt(i1))^2;
        end

        test_err = sqrt(sum1/length(tt));

        for i1 = 1:length(tv)
            sum2 = sum2 + (tv_act(i1)-tv(i1))^2;
        end

        tv_err = sqrt(sum2/length(tv));

        o_err = max(tr_err,test_err);

        dev_tr = zeros(1,length(t));
        dev_test = zeros(1,length(tt));
        dev_val = zeros(1,length(tv));

        rmstr = 0.0;

        for i1 = 1:length(t)

            dev_tr(i1) = (t_act(i1)-t(i1))/t(i1);

            rmstr = rmstr + dev_tr(i1)*dev_tr(i1);

        end

        rmstr = sqrt(rmstr/length(t));

        rmstt = 0.0;

        for i1 = 1:length(tt)

            dev_test(i1) = (tt_act(i1)-tt(i1))/tt(i1);

            rmstt = rmstt + dev_test(i1)*dev_test(i1);

        end

        rmstt = sqrt(rmstt/length(tt));

        rmstv = 0.0;

        for i1 = 1:length(tv)

            dev_val(i1) = (tv_act(i1)-tv(i1))/tv(i1);

            rmstv = rmstv + dev_val(i1)*dev_val(i1);

        end

        rmstv = sqrt(rmstv/length(tv));

        [max_tr,in1] = max(abs(dev_tr));
        [max_tes,in2] = max(abs(dev_test));
        [max_val,in3] = max(abs(dev_val));

        s1 = tv_act1(1);
        s = tv_act1(2);
        s2 = tv_act1(3);

        m1 = (log10(s2/s1))/(log10(bb2/bb1));

        sc1 = tv_act1(4);
        sc = tv_act1(5);
        sc2 = tv_act1(6);

        mc2 = (log10(sc2/sc1))/(log10(cc2/cc1));

        sd1 = tv_act1(7);
        sd = tv_act1(8);
        sd2 = tv_act1(9);

        md2 = (log10(sd2/sd1))/(log10(dd2/dd1));

        effici = (2*m1)/(m1+1);

        if i_num == 1

            intr = s*bb/(m1+1);

        else

            intr = intr + (s_previous+s)*0.5*(bb-bb_previous);

        end

        bb_previous = bb;
        s_previous = s;

        effici1 = 2*(1-intr/(s*bb));

        E = log10(md2*(mc2+1)/(mc2*(md2+1)))/log10(dd/cc) + m1;

        strain = ab;
        rate = log10(bb);
        temp = cb;

        fprintf(p3,'%f %f %f %f \n',rate,temp,m1,effici);

        fprintf(p4,'%f %f %f \n',effici1,E,s);

        z = log10(bb) + 0.1;

        bb = power(10,z);

    end

    fprintf(p3,'\n');
    fprintf(p4,'\n');

end

fclose(p3);
fclose(p4);
