Repository: VikasKumar281/Generation-of-Deformation-Mechanism-Maps-of-2219-Al-and-2219-Al-0.1-wt-Ag-Alloys-using-ANN

# ANN-Based Deformation Mechanism Maps for 2219 Al and 2219 Al–0.1 wt% Ag Alloys

## Project Overview

This project focuses on the development of Artificial Neural Network (ANN) models for predicting flow stress behavior and generating Deformation Mechanism Maps (DMMs) for:

- Alloy A: 2219 Aluminium Alloy
- Alloy B: 2219 Aluminium Alloy micro-alloyed with 0.1 wt% Silver

The objective was to accurately model hot deformation behavior using ANN and utilize the predicted flow stress values to construct processing maps and deformation mechanism maps.

---

## Objectives

- Predict flow stress using ANN.
- Optimize ANN architecture for accurate prediction.
- Generate power dissipation efficiency maps.
- Generate instability maps.
- Construct deformation mechanism maps (DMMs).
- Identify optimum hot working windows.
- Compare the deformation behavior of Alloy A and Alloy B.

---

## Experimental Parameters

### Input Parameters

- Strain
- Strain Rate
- Deformation Temperature (K)

### Output Parameter

- Flow Stress (MPa)

### Deformation Conditions

- Temperature Range: 573 K – 773 K
- Strain Rate Range: 0.001 s⁻¹ – 10 s⁻¹
- Strain Levels: 0.1 – 0.6

---

## ANN Methodology

### Data Preparation

Experimental hot compression data were collected for both alloys.

The dataset was divided into:

- Training Data (50%)
- Testing Data (35%)
- Validation Data (15%)

All input parameters were normalized before training.

### ANN Architecture

- Network Type: Feed Forward Neural Network
- Inputs: 3
- Output Neurons: 1
- Hidden Activation Function: Logsig
- Output Activation Function: Purelin
- Training Algorithm: Levenberg-Marquardt (trainlm)

### Model Selection

Multiple ANN configurations were trained and evaluated.

#### Alloy A

- Best Model: AA_08
- Hidden Neurons: 5

#### Alloy B

- Best Model: BB_11
- Hidden Neurons: 5

Selection criteria:

- Minimum RMS Error
- Lowest Percentage Deviation
- Highest Prediction Accuracy

---

# Alloy A (2219 Aluminium Alloy)

## Workflow

1. Collection of experimental flow stress data.
2. Data normalization.
3. ANN training and validation.
4. Selection of optimal ANN model (AA_08).
5. Flow stress prediction across the processing domain.
6. Calculation of strain rate sensitivity (m).
7. Generation of power dissipation efficiency maps.
8. Generation of instability maps.
9. Construction of final deformation mechanism maps.

## DMM Analysis

The DMMs were generated at different strain levels.

### Power Dissipation Efficiency Maps

These maps represent the ability of the material to dissipate power through microstructural mechanisms such as:

- Dynamic Recovery (DRV)
- Dynamic Recrystallization (DRX)
- Grain Boundary Sliding

Higher efficiency values indicate favorable deformation conditions.

### Instability Maps

Instability maps identify regions susceptible to:

- Flow Localization
- Cracking
- Adiabatic Shear Bands
- Metallurgical Instabilities

Negative instability values represent unsafe processing regions.

### Deformation Mechanism Maps

Final DMMs were obtained by superimposing efficiency and instability maps to identify:

- Safe Processing Regions
- Unsafe Processing Regions
- Optimum Hot Working Windows

---

# Alloy B (2219 Al–0.1 wt% Ag)

## Workflow

1. Collection of experimental flow stress data.
2. Data normalization.
3. ANN training and validation.
4. Selection of optimal ANN model (BB_11).
5. Flow stress prediction across the processing domain.
6. Calculation of strain rate sensitivity (m).
7. Generation of power dissipation efficiency maps.
8. Generation of instability maps.
9. Construction of final deformation mechanism maps.

## DMM Analysis

The same DMM methodology was applied to Alloy B.

The addition of 0.1 wt% Ag altered the deformation behavior and processing characteristics, which can be observed through the generated efficiency and instability maps.

The final DMMs were used to compare the hot workability of Alloy B with Alloy A and identify favorable processing windows.

## Software Used

- MATLAB
- Tecplot 360
- Jupyter Notebook

---

## Results

The ANN models successfully predicted flow stress values with high accuracy and were used to generate deformation mechanism maps for both alloys.

The generated DMMs helped identify:

- Safe processing windows
- Instability regions
- Optimum hot working conditions
- Comparative deformation behavior of Alloy A and Alloy B

---

File: Alloy B/Validation/Validation_Programme(Matlab_ANN).m
clc;
clear all;
% TRAINING DATA BEGINS 

p= [0.1 0.1 0.1 0.1 0.1 0.1 0.1 0.1 0.1 0.1 0.1 0.1 0.1 0.2 0.2 0.2 0.2 0.2 0.2 0.2 0.2 0.2 0.2 0.2 0.2 0.2 0.3 0.3 0.3 0.3 0.3 0.3 0.3 0.3 0.3 0.3 0.3 0.3 0.3 0.4 0.4 0.4 0.4 0.4 0.4 0.4 0.4 0.4 0.4 0.4 0.4 0.4 0.5 0.5 0.5 0.5 0.5 0.5 0.5 0.5 0.5 0.5 0.5 0.5 0.5 0.6 0.6 0.6 0.6 0.6 0.6 0.6 0.6 0.6 0.6 0.6 0.6 0.6;
	0.001 0.001 0.001 0.01 0.01 0.1	0.1 0.1 1 1 10 10 10 0.001 0.001 0.001 0.01 0.01 0.1 0.1 0.1 1 1 10 10 10 0.001 0.001 0.001 0.01 0.01 0.1 0.1 0.1 1 1 10 10 10 0.001 0.001 0.001 0.01 0.01 0.1 0.1 0.1 1 1 10 10 10 0.001 0.001 0.001 0.01 0.01 0.1 0.1 0.1 1 1 10 10 10 0.001 0.001 0.001 0.01 0.01 0.1 0.1 0.1 1 1 10 10 10;
    573 673 773 623 723 573 673 773 623 723 573 673 773 573 673 773 623 723 573 673 773 623 723 573 673 773 573 673 773 623 723 573 673 773 623 723 573 673 773 573 673 773 623 723 573 673 773 623 723 573 673 773 573 673 773 623 723 573 673 773 623 723 573 673 773 573 673 773 623 723 573 673 773 623 723 573 673 773];

t= [191.1 133 75.4 177.7 122.4 203.7 173 117.6 197.3 161 199.1 190 151.8 205.9 133.5 73.3 190.1 123 228.4 183.1 117.4 215 164.5 220.5 203 159.2 209.6 130.3 70 192.4 121.9 236.1 183.1 114.7 217.7 159.2 226.2 202.7 158.1 210 126.4 66.7 193.8 121.4 240.7 181 112 217.4 154.3 229 199.3 154.9 207.3 118.6 61.7 191.4 117 244.1 180.3 110.1 216.5 150.5 230.9 196 151 205.7 113.3 58.5 191.8 115.6 245.9 179.2 108.8 215.6 148.3 232.3 194.4 146.8];

%---------------------------------------------------------------------------------------------------------------------------------------------------
%TESTING DATA

pt= [0.1 0.1 0.1 0.1 0.1 0.1 0.1 0.1 0.2 0.2 0.2 0.2 0.2 0.2 0.2 0.2 0.3 0.3 0.3 0.3 0.3 0.3 0.3 0.3 0.4 0.4 0.4 0.4 0.4 0.4 0.4 0.4 0.5 0.5 0.5 0.5 0.5 0.5 0.5 0.5 0.6 0.6 0.6 0.6 0.6 0.6 0.6 0.6;
     0.001 0.001 0.01 0.01 1 1 10 10 0.001 0.001 0.01 0.01 1 1 10 10 0.001 0.001 0.01 0.01 1 1 10 10 0.001 0.001 0.01 0.01 1 1 10 10 0.001 0.001 0.01 0.01 1 1 10 10 0.001 0.001 0.01 0.01 1 1 10 10;
     623 723 573 773 573 773 623 723 623 723 573 773 573 773 623 723 623 723 573 773 573 773 623 723 623 723 573 773 573 773 623 723 623 723 573 773 573 773 623 723 623 723 573 773 573 773 623 723];

tt= [161.9 97.3 189.5 97.8 194.7 135.9 199.9 175.5 167.6 96.3 204.4 95.7 217.5 136.8 215.7 182 165.6 93 209.7 93.5 226.3 131.3 216.7 178.5 162.4 90.2 212.2 92.4 228.7 126.5 215.6 172.5 156.6 85.3 212.5 87.9 230 123.3 216 168.9 152.2 81.3 214.2 87.3 230.4 120.9 217 167.1];

%---------------------------------------------------------------------------------------------------------------------------------------------------
%VALIDATION DATA

pv= [0.1 0.1 0.1 0.1 0.2 0.2 0.2 0.2 0.3 0.3 0.3 0.3 0.4 0.4 0.4 0.4 0.5 0.5 0.5 0.5 0.6 0.6 0.6 0.6;
    0.01 0.1 0.1 1 0.01 0.1 0.1 1 0.01 0.1 0.1 1 0.01 0.1 0.1 1 0.01 0.1 0.1 1 0.01 0.1 0.1 1;
    673 623 723 673 673 623 723 673 673 623 723 673 673 623 723 673 673 623 723 673 673 623 723 673];

tv= [152.2 188 143.7 182.4 159.2 205.9 149.5 191.5 159.9 208.6 148.2 189.6 160.5 208.9 145.7 185.6 157.2 209.5 143.9 182.3 156.9 210.2 142.4 180.1];
     
     p(2,:)=log10(p(2,:));
    pt(2,:)=log10(pt(2,:));
    pv(2,:)=log10(pv(2,:));
 
    
%NORMALIZATION BEGINS
a1=max(p(1,:));
a2=max(p(2,:));
a3=max(p(3,:));
b1=min(p(1,:));
b2=min(p(2,:));
b3=min(p(3,:));
m(1)=.8/(a1-b1);
c(1)=(.1*a1-.9*b1)/(a1-b1);
m(2)=.8/(a2-b2);
c(2)=(.1*a2-.9*b2)/(a2-b2);
m(3)=.8/(a3-b3);
c(3)=(.1*a3-.9*b3)/(a3-b3);
%for i=1:1:3;
%m(i)+c(i)
%x=m(i)+c(i)
%end
for i=1:1:3;
np(i,:)=p(i,:) .*m(i)+c(i);
npt(i,:)=pt(i,:) .*m(i)+c(i);
npv(i,:)=pv(i,:) .*m(i)+c(i);

end
    lt=log(t); 
% simulation begins
net = newff([0.1 0.9; 0.1 .9; 0.1 0.9],[6 1],{ 'tansig' 'purelin'},'trainlm');
p2=fopen('FF_7.txt', 'r'); 	   
w1=fscanf(p2,'%f',[6 3]);
b1=fscanf(p2,'%f',[6]);
w2=fscanf(p2,'%f',[1 6]);
b2=fscanf(p2,'%f',[1]);
net.iw{1}=w1;
net.lw{2,1}=w2;
net.b{1}=b1;
net.b{2}=b2;

 	    y2 = sim(net,np);
        t_sim=exp(max(lt)*y2);
     
        y3=sim(net,npt);
        tt_sim=exp(max(lt)*y3);
      
        y4=sim(net,npv);
        tv_sim=exp(max(lt)*y4);


 sum=0.0;
 sum1=0.0;
 sum2=0.0;
 for i1=1:1:length(t);
     sum=sum+(t_sim(i1)-t(i1))^2;
 end
 tr_err=sqrt(sum/length(t));
  
 for i1=1:1:length(tt);
     sum1=sum1+(tt_sim(i1)-tt(i1))^2;
 end
 test_err=sqrt(sum1/length(tt));
 
 for i1=1:1:length(tv);
     sum2=sum2+(tv_sim(i1)-tv(i1))^2;
 end
 tv_err=sqrt(sum2/length(tv));
 
 o_err=max(tr_err,test_err);
 
rmstr=0.0;
for i1=1:1:length(t);
     dev_tr(i1)=(t_sim(i1)-t(i1))/t(i1);
     rmstr=rmstr+dev_tr(i1)*dev_tr(i1); 
     qdev_tr(i1)=(t_sim(i1)-t(i1));
 pdev_tr(i1)=((t_sim(i1)-t(i1))/t(i1))*100;
end
 
        
 rmstr=sqrt(rmstr/length(t));
 
 rmstt=0.0;
 for i1=1:1:length(tt);
     dev_test(i1)=(tt_sim(i1)-tt(i1))/tt(i1);
     rmstt=rmstt+dev_test(i1)*dev_test(i1); 
     qdev_test(i1)=(tt_sim(i1)-tt(i1));
 pdev_test(i1)=((tt_sim(i1)-tt(i1))/tt(i1))*100;
end
 pdev_test;
 rmstt=sqrt(rmstt/length(tt));
 
rmstv=0.0;
 for i1=1:1:length(tv);
     dev_val(i1)=(tv_sim(i1)-tv(i1))/tv(i1);
     rmstv=rmstv+dev_val(i1)*dev_val(i1); 
     qdev_val(i1)=(tv_sim(i1)-tv(i1));
 pdev_val(i1)=((tv_sim(i1)-tv(i1))/tv(i1))*100;
 end
        %t_sim
        %t
        %pdev_tr
        
        %tt_sim
        %tt
       	%pdev_test
        %tv_sim	
        %tv
        %pdev_val
 
 rmstv=sqrt(rmstv/length(tv))
  
[max_tr,in1]=max(abs(pdev_tr))
[max_tes,in2]=max(abs(pdev_test))
[max_val,in3]=max(abs(pdev_val))

fclose(p2);
p3=fopen('FF_train_7.txt', 'w');
for ix=1:1:length(t);
fprintf(p3,'%f %f %f %f \n',t(ix),t_sim(ix),qdev_tr(ix),pdev_tr(ix) );
end
fclose(p3);

p4=fopen('FF_test_7.txt', 'w');
for ix=1:1:length(tt);
fprintf(p4,'%f %f %f %f \n',tt(ix),tt_sim(ix),qdev_test(ix),pdev_test(ix));
end
fclose(p4);

p5=fopen('FF_valid_7.txt', 'w');
for ix=1:1:length(tv);
fprintf(p5,'%f %f %f %f \n',tv(ix),tv_sim(ix),qdev_val(ix),pdev_val(ix));
end
fclose(p5);
