Repository: VikasKumar281/Generation-of-Deformation-Mechanism-Maps-of-2219-Al-and-2219-Al-0.1-wt-Ag-Alloys-using-ANN

# ANN-Based Deformation Mechanism Maps for 2219 Al and 2219 Al–0.1 wt% Ag Alloys

## Project Overview

This project focuses on the development of Artificial Neural Network (ANN) models for predicting flow stress behavior and generating Deformation Mechanism Maps (DMMs) for:

- Alloy A: 2219 Aluminium Alloy
- Alloy B: 2219 Aluminium Alloy micro-alloyed with 0.1 wt% Silver

The objective was to accurately model hot deformation behavior using ANN and utilize the predicted flow stress values to construct processing maps and deformation mechanism maps.

---

## Objectives

- Predict flow stress using ANN.
- Optimize ANN architecture for accurate prediction.
- Generate power dissipation efficiency maps.
- Generate instability maps.
- Construct deformation mechanism maps (DMMs).
- Identify optimum hot working windows.
- Compare the deformation behavior of Alloy A and Alloy B.

---

## Experimental Parameters

### Input Parameters

- Strain
- Strain Rate
- Deformation Temperature (K)

### Output Parameter

- Flow Stress (MPa)

### Deformation Conditions

- Temperature Range: 573 K – 773 K
- Strain Rate Range: 0.001 s⁻¹ – 10 s⁻¹
- Strain Levels: 0.1 – 0.6

---

## ANN Methodology

### Data Preparation

Experimental hot compression data were collected for both alloys.

The dataset was divided into:

- Training Data (50%)
- Testing Data (35%)
- Validation Data (15%)

All input parameters were normalized before training.

### ANN Architecture

- Network Type: Feed Forward Neural Network
- Inputs: 3
- Output Neurons: 1
- Hidden Activation Function: Logsig
- Output Activation Function: Purelin
- Training Algorithm: Levenberg-Marquardt (trainlm)

### Model Selection

Multiple ANN configurations were trained and evaluated.

#### Alloy A

- Best Model: AA_08
- Hidden Neurons: 5

#### Alloy B

- Best Model: BB_11
- Hidden Neurons: 5

Selection criteria:

- Minimum RMS Error
- Lowest Percentage Deviation
- Highest Prediction Accuracy

---

# Alloy A (2219 Aluminium Alloy)

## Workflow

1. Collection of experimental flow stress data.
2. Data normalization.
3. ANN training and validation.
4. Selection of optimal ANN model (AA_08).
5. Flow stress prediction across the processing domain.
6. Calculation of strain rate sensitivity (m).
7. Generation of power dissipation efficiency maps.
8. Generation of instability maps.
9. Construction of final deformation mechanism maps.

## DMM Analysis

The DMMs were generated at different strain levels.

### Power Dissipation Efficiency Maps

These maps represent the ability of the material to dissipate power through microstructural mechanisms such as:

- Dynamic Recovery (DRV)
- Dynamic Recrystallization (DRX)
- Grain Boundary Sliding

Higher efficiency values indicate favorable deformation conditions.

### Instability Maps

Instability maps identify regions susceptible to:

- Flow Localization
- Cracking
- Adiabatic Shear Bands
- Metallurgical Instabilities

Negative instability values represent unsafe processing regions.

### Deformation Mechanism Maps

Final DMMs were obtained by superimposing efficiency and instability maps to identify:

- Safe Processing Regions
- Unsafe Processing Regions
- Optimum Hot Working Windows

---

# Alloy B (2219 Al–0.1 wt% Ag)

## Workflow

1. Collection of experimental flow stress data.
2. Data normalization.
3. ANN training and validation.
4. Selection of optimal ANN model (BB_11).
5. Flow stress prediction across the processing domain.
6. Calculation of strain rate sensitivity (m).
7. Generation of power dissipation efficiency maps.
8. Generation of instability maps.
9. Construction of final deformation mechanism maps.

## DMM Analysis

The same DMM methodology was applied to Alloy B.

The addition of 0.1 wt% Ag altered the deformation behavior and processing characteristics, which can be observed through the generated efficiency and instability maps.

The final DMMs were used to compare the hot workability of Alloy B with Alloy A and identify favorable processing windows.

## Software Used

- MATLAB
- Tecplot 360
- Jupyter Notebook

---

## Results

The ANN models successfully predicted flow stress values with high accuracy and were used to generate deformation mechanism maps for both alloys.

The generated DMMs helped identify:

- Safe processing windows
- Instability regions
- Optimum hot working conditions
- Comparative deformation behavior of Alloy A and Alloy B

---

File: Alloy_A/Validation/Validation_Programme.m
clc;
clear all;
% TRAINING DATA BEGINS 

p=[0.1 0.1 0.1 0.1 0.1 0.1 0.1 0.1 0.1 0.1 0.1 0.1 0.1 0.2 0.2 0.2 0.2 0.2 0.2 0.2 0.2 0.2 0.2 0.2 0.2 0.2 0.3 0.3 0.3 0.3 0.3 0.3 0.3 0.3 0.3 0.3 0.3 0.3 0.3 0.4 0.4 0.4 0.4 0.4 0.4 0.4 0.4 0.4 0.4 0.4 0.4 0.4 0.5 0.5 0.5 0.5 0.5 0.5 0.5 0.5 0.5 0.5 0.5 0.5 0.5 0.6 0.6 0.6 0.6 0.6 0.6 0.6 0.6 0.6 0.6 0.6 0.6 0.6;
   0.001 0.001 0.001 0.01 0.01 0.1	0.1 0.1 1 1 10 10 10 0.001 0.001 0.001 0.01 0.01 0.1 0.1 0.1 1 1 10 10 10 0.001 0.001 0.001 0.01 0.01 0.1 0.1 0.1 1 1 10 10 10 0.001 0.001 0.001 0.01 0.01 0.1 0.1 0.1 1 1 10 10 10 0.001 0.001 0.001 0.01 0.01 0.1 0.1 0.1 1 1 10 10 10 0.001 0.001 0.001 0.01 0.01 0.1 0.1 0.1 1 1 10 10 10;
   573 673 773 623 723 573 673 773 623 723 573 673 773 573 673 773 623 723 573 673 773 623 723 573 673 773 573 673 773 623 723 573 673 773 623 723 573 673 773 573 673 773 623 723 573 673 773 623 723 573 673 773 573 673 773 623 723 573 673 773 623 723 573 673 773 573 673 773 623 723 573 673 773 623 723 573 673 773];

t=[193.3 140 77.5 183.6 133.4 208.4 174.7 124.4 195.7 175.6 196.2 190.1 158.2 212.1 144.3 76.7 200.5 135.5 232.6 183.6 127.4 214.3 187.4 219.7 206.8 164.6 217.5 140.4 73.3 207.5 134.6 242.7 185.1 126.8 219.3 188.3 227.7 210.3 160.7 216.5 136.5 69.2 210.8 133.8 248.3 185.1 125.1 220.9 186.7 232 210.1 155.7 214.5 129.4 63.6 210.7 131.7 252.2 185.3 123.5 221.7 183.7 234.1 209.5 151.8 212.7 124.7 59.7 211.1 129.6 254.8 185.3 122.7 222.2 180.4 236.5 209.2 149.1];

%---------------------------------------------------------------------------------------------------------------------------------------------------
%TESTING DATA

pt=[0.1 0.1 0.1 0.1 0.1 0.1 0.1 0.1 0.2 0.2 0.2 0.2 0.2 0.2 0.2 0.2 0.3 0.3 0.3 0.3 0.3 0.3 0.3 0.3 0.4 0.4 0.4 0.4 0.4 0.4 0.4 0.4 0.5 0.5 0.5 0.5 0.5 0.5 0.5 0.5 0.6 0.6 0.6 0.6 0.6 0.6 0.6 0.6;
    0.001 0.001 0.01 0.01 1 1 10 10 0.001 0.001 0.01 0.01 1 1 10 10 0.001 0.001 0.01 0.01 1 1 10 10 0.001 0.001 0.01 0.01 1 1 10 10 0.001 0.001 0.01 0.01 1 1 10 10 0.001 0.001 0.01 0.01 1 1 10 10;
    623 723 573 773 573 773 623 723 623 723 573 773 573 773 623 723 623 723 573 773 573 773 623 723 623 723 573 773 573 773 623 723 623 723 573 773 573 773 623 723 623 723 573 773 573 773 623 723];

tt=[171.5 108.5 206.6 103.9 203 145.6 187.9 176.2 183.1 107.7 229.6 103.1 227.6 147.5 207 187.3 185.6 104.5 240.8 102 236.6 141.9 212.4 187.2 184.7 99.9 247.8 100.6 242.1 137.1 212.8 184.6 178.9 92.7 251.4 96.7 246 133.7 213.4 181.9 175.8 88.4 254.5 95.5 248.4 131.5 214.3 179.8];

%---------------------------------------------------------------------------------------------------------------------------------------------------
%VALIDATION DATA

pv=[0.1 0.1 0.1 0.1 0.2 0.2 0.2 0.2 0.3 0.3 0.3 0.3 0.4 0.4 0.4 0.4 0.5 0.5 0.5 0.5 0.6 0.6 0.6 0.6;
    0.01 0.1 0.1 1 0.01 0.1 0.1 1 0.01 0.1 0.1 1 0.01 0.1 0.1 1 0.01 0.1 0.1 1 0.01 0.1 0.1 1;
    673 623 723 673 673 623 723 673 673 623 723 673 673 623 723 673 673 623 723 673 673 623 723 673];

tv=[159.7 179.2 150.9 187.2 168.1 201.9 154.6 200.3 171.3 208.6 153.7 201.8 172.1 211.8 152.2 200.7 169.6 213.7 150.8 199.4 169.4 214.8 149.7 198.5];
     
     p(2,:)=log10(p(2,:));
    pt(2,:)=log10(pt(2,:));
    pv(2,:)=log10(pv(2,:));
 
    
%NORMALIZATION BEGINS
a1=max(p(1,:));
a2=max(p(2,:));
a3=max(p(3,:));
b1=min(p(1,:));
b2=min(p(2,:));
b3=min(p(3,:));
m(1)=.8/(a1-b1);
c(1)=(.1*a1-.9*b1)/(a1-b1);
m(2)=.8/(a2-b2);
c(2)=(.1*a2-.9*b2)/(a2-b2);
m(3)=.8/(a3-b3);
c(3)=(.1*a3-.9*b3)/(a3-b3);
%for i=1:1:3;
%m(i)+c(i)
%x=m(i)+c(i)
%end
for i=1:1:3;
np(i,:)=p(i,:) .*m(i)+c(i);
npt(i,:)=pt(i,:) .*m(i)+c(i);
npv(i,:)=pv(i,:) .*m(i)+c(i);

end
    lt=log(t); 
% simulation begins
net = newff([0.1 0.9; 0.1 .9; 0.1 0.9],[9 1],{ 'tansig' 'purelin'},'trainlm');

%p2=fopen('AA_18.txt', 'r'); 	   
%w1=fscanf(p2,'%f',[6 3]);
%b1=fscanf(p2,'%f',[6]);
%w2=fscanf(p2,'%f',[1 6]);
%b2=fscanf(p2,'%f',[1]);
%net.iw{1}=w1;
%net.lw{2,1}=w2;
%net.b{1}=b1;
%net.b{2}=b2;

net.trainParam.epochs = 10000;
net.trainParam.goal = 0.000018;

nt = log(t)/max(log(t));

net = train(net,np,nt);


 	    y2 = sim(net,np);
        t_sim=exp(max(lt)*y2);
     
        y3=sim(net,npt);
        tt_sim=exp(max(lt)*y3);
      
        y4=sim(net,npv);
        tv_sim=exp(max(lt)*y4);


 sum=0.0;
 sum1=0.0;
 sum2=0.0;
 for i1=1:1:length(t);
     sum=sum+(t_sim(i1)-t(i1))^2;
 end
 tr_err=sqrt(sum/length(t));
  
 for i1=1:1:length(tt);
     sum1=sum1+(tt_sim(i1)-tt(i1))^2;
 end
 test_err=sqrt(sum1/length(tt));
 
 for i1=1:1:length(tv);
     sum2=sum2+(tv_sim(i1)-tv(i1))^2;
 end
 tv_err=sqrt(sum2/length(tv));
 
 o_err=max(tr_err,test_err);
 
rmstr=0.0;
for i1=1:1:length(t);
     dev_tr(i1)=(t_sim(i1)-t(i1))/t(i1);
     rmstr=rmstr+dev_tr(i1)*dev_tr(i1); 
     qdev_tr(i1)=(t_sim(i1)-t(i1));
 pdev_tr(i1)=((t_sim(i1)-t(i1))/t(i1))*100;
end
 
        
 rmstr=sqrt(rmstr/length(t));
 
 rmstt=0.0;
 for i1=1:1:length(tt);
     dev_test(i1)=(tt_sim(i1)-tt(i1))/tt(i1);
     rmstt=rmstt+dev_test(i1)*dev_test(i1); 
     qdev_test(i1)=(tt_sim(i1)-tt(i1));
 pdev_test(i1)=((tt_sim(i1)-tt(i1))/tt(i1))*100;
end
 pdev_test;
 rmstt=sqrt(rmstt/length(tt));
 
rmstv=0.0;
 for i1=1:1:length(tv);
     dev_val(i1)=(tv_sim(i1)-tv(i1))/tv(i1);
     rmstv=rmstv+dev_val(i1)*dev_val(i1); 
     qdev_val(i1)=(tv_sim(i1)-tv(i1));
 pdev_val(i1)=((tv_sim(i1)-tv(i1))/tv(i1))*100;
 end
        %t_sim
        %t
        %pdev_tr
        
        %tt_sim
        %tt
       	%pdev_test
        %tv_sim	
        %tv
        %pdev_val
 
 rmstv=sqrt(rmstv/length(tv))
  
[max_tr,in1]=max(abs(pdev_tr))
[max_tes,in2]=max(abs(pdev_test))
[max_val,in3]=max(abs(pdev_val))

%fclose(p2);

p3=fopen('AA_train_31.txt', 'w');
for ix=1:1:length(t);
fprintf(p3,'%f %f %f %f \n',t(ix),t_sim(ix),qdev_tr(ix),pdev_tr(ix));
end
fclose(p3);

p4=fopen('AA_test_31.txt', 'w');
for ix=1:1:length(tt);
fprintf(p4,'%f %f %f %f \n',tt(ix),tt_sim(ix),qdev_test(ix),pdev_test(ix));
end
fclose(p4);

p5=fopen('AA_valid_31.txt', 'w');
for ix=1:1:length(tv);
fprintf(p5,'%f %f %f %f \n',tv(ix),tv_sim(ix),qdev_val(ix),pdev_val(ix));
end
fclose(p5);
